Repository: traianuschem/JADE-DLS

# ADE-DLS: Angular Dependent Evaluator for Dynamic Light Scattering
ADE-DLS analyses Dynamic Light Scattering (DLS) data — and, optionally, Static Light Scattering (SLS) data — from multi-angle instruments. From a series of measurements at different scattering angles it determines diffusion coefficients, hydrodynamic radii and particle size distributions. It is used through a PyQt5 GUI or a Qt-free Python API; both run the same computation code.

ADE-DLS is the successor of the Jupyter-based JADE-DLS. Defaults and formulas follow the JADE-DLS reference implementation, and results are checked against it.

## Features

### Analysis methods

- **Cumulant analysis** (four methods)
  - **Method A** — cumulant fits of the instrument software (Γ read from the ALV / LS Instruments files)
  - **Method B** — linear fit of ln[g₁(τ)] vs. τ
  - **Method C** — iterative non-linear least squares (1st to 4th order)
  - **Method D** — multi-exponential decomposition with cross-angle population clustering
- **Inverse Laplace transform**
  - **NNLS** with peak detection
  - **Regularized NNLS** (Tikhonov–Phillips, fixed regularization parameter α) with optional normalization, sparsity and unimodality constraints
  - Ward hierarchical clustering of the diffusion coefficients across angles to identify populations
- **Static Light Scattering**
  - Population-resolved intensity decomposition from Regularized NNLS results
  - Guinier analysis per population and for the total intensity
  - Optional number-weighting correction of the extrapolated I₀ (configurable Rh exponent)

### Data processing

- Multi-instrument loading (ALV `.ASC`, LS Instruments directories)
- Count-rate and correlation filtering
- Baseline and intercept noise correction
- Optional heteroscedastic noise weighting (Biganzoli & Ferri, *Opt. Express* **26**, 29375, 2018)
- D = Γ / q² and hydrodynamic radius via the Stokes–Einstein relation

# Load a measurement series; the instrument format is detected automatically
data = headless.load_series("path/to/data")

# Cumulant methods return (analyzer, results DataFrame)
analyzer, result_a = headless.run_cumulant_a(data)
analyzer, result_d = headless.run_cumulant_d(data, {"gap_threshold": 2.0})

# Reference datasets of (J)ADE-DLS

Experimental reference data of the gold-nanoparticle reference samples described in the (J)ADE-DLS paper.
**All datasets in this directory are licensed under CC BY-SA 4.0, see [LICENSE](LICENSE).**

## DLS: `ALV_gold-nanoparticle-reference-data.zip`

Raw data of the angle-resolved DLS measurements on the ALV-7004/USB (wavelength 632.8 nm, 12 s per measurement,
about 298 K, solvent Milli-Q water, viscosity 0.89 cP, refractive index 1.332). Each sample was measured at 13 angles
(30°–150° in 10° steps) with 3 repetitions per angle. The files are the unmodified ALV exports (do not convert line endings).

| Folder | Paper label | Sample (nominal diameter) | Measured |
|---|---|---|---|
| `30nm` | Au1 | 30 nm | 12.03.2026 |
| `100nm` | Au2 | 100 nm | 16.03.2026 |
| `200nm` | Au3 | 200 nm | 20.02.2026 |
| `30nm+100nm` | Au1+Au2 | binary mixture | 17.02.2026 |
| `30nm+200nm` | Au1+Au3 | binary mixture | 11.02.2026 |
| `100nm+200nm` | Au2+Au3 | binary mixture | 17.02.2026 |
| `30nm+100nm+200nm` | Au1+Au2+Au3 | ternary mixture | 20.02.2026 |

Mixing ratios and concentrations: see Table "composition" of the paper.

Per folder (39 measurements = 13 angles × 3 repetitions):

* `<sample>_<angle index>_<repetition>.ASC` — raw correlation function and count rates of a single measurement
  (angle index 0000 = 30° … 0012 = 150°);
* `<sample>_<angle index>_averaged.ASC` — average of the 3 repetitions (ignored by the (J)ADE-DLS parser);
* `*.sta` — ALV statistics file of the series;
* single-component samples only: `Cumulant_Method_A_data_*.txt` and `Cumulant_Method_C_data_*.txt` — results of the
  cumulant methods A and C of the JADE-DLS analysis (reference values for the comparison).

Use: open one folder (e.g. `100nm`) in (J)ADE-DLS; the `averaged` files are skipped automatically.

## SAXS: `SAXSdata/`

SAXS patterns of the three gold standards (30, 100 and 200 nm) and of the citrate buffer and water references,
with the sphere form-factor fits used for the quality control of the reference material (paper, section "Quality control of
gold-reference material: SAXS patterns").

## LS Instruments cross-validation data: `LSInstruments_gold-nanoparticle-reference-data.zip`

The same samples measured on an LS Spectrometer (561 nm, pseudo cross-correlation), including the CORENN results of the
instrument software; see the `README.md` inside the archive. For the mixtures, CORENN was manually optimised only at
50°, 90° and 130°.

## Relation to the test fixtures

`tests/data/alv_mono/` (byte-identical ALV files of an earlier example set used for the unit tests) is independent of
these data and is described in `tests/data/README.md`.

File: Test+ReferenceData/SAXSdata/Au NP 200 nm/Au NP 200 nm_merged.dat
# Merged SAXS curve -- Au NP 200 nm
# Long dist: 1610 mm (Au NP 200 nm_1610.h5z)
# Short dist: 491 mm (Au NP 200 nm_491.h5z)
# q_center = 0.104259 nm-1  |  sigmoid width = 0.3
# scale_factor = 1.784679  |  scale_applied = False  |  overlap_chi2 = 20.943
# Columns: q [nm-1]    I [1/cm]    sigma [1/cm]
2.36917054e-02 1.30766319e+03 9.50361382e+01
2.53879724e-02 1.03124708e+03 9.87478280e+01
2.70842393e-02 7.96389780e+02 7.63645690e+01
2.87805062e-02 5.95359635e+02 6.24240189e+01
3.04767731e-02 6.30378069e+02 4.77493888e+01
3.21730401e-02 4.85291429e+02 4.39529979e+01
3.38693070e-02 5.14782429e+02 4.39629727e+01
3.55655739e-02 3.62391084e+02 3.38915226e+01
3.72618408e-02 2.91235307e+02 2.75728638e+01
3.89581077e-02 2.33890268e+02 2.40400397e+01
4.06543747e-02 1.60096157e+02 2.00687984e+01
4.23506416e-02 2.03292373e+02 2.08381867e+01
4.40469085e-02 1.53091832e+02 1.63639040e+01
4.57431754e-02 1.04541848e+02 1.30754069e+01
4.74394424e-02 1.16764875e+02 1.26494676e+01
4.91357093e-02 8.63799042e+01 1.04716067e+01
5.08319762e-02 8.13533057e+01 9.79072537e+00
5.25282431e-02 7.30719951e+01 9.21542162e+00
5.42245100e-02 6.10622002e+01 8.05311028e+00
5.59207770e-02 6.35439816e+01 8.04531561e+00
5.76170439e-02 4.40263935e+01 6.58215004e+00
5.93133108e-02 5.42084980e+01 7.09557421e+00
6.10095777e-02 3.95782377e+01 5.76190061e+00
6.27058446e-02 3.51653689e+01 5.47486455e+00
6.44021116e-02 3.72603302e+01 5.62251043e+00
6.60983785e-02 2.88566283e+01 4.60210338e+00
6.77946454e-02 3.37270961e+01 4.97278702e+00
6.94909123e-02 3.08652726e+01 4.51669297e+00
7.11871793e-02 3.41598737e+01 4.85274604e+00
7.28834462e-02 2.39403328e+01 3.83689831e+00
7.45797131e-02 1.95302450e+01 3.56891919e+00
7.62759800e-02 2.11160776e+01 3.49258338e+00
7.79722469e-02 1.84894696e+01 3.36545458e+00
7.96685139e-02 1.79055725e+01 3.11086534e+00
8.13647808e-02 2.37721225e+01 3.47871105e+00
8.30610477e-02 1.52253126e+01 2.82726957e+00
8.47573146e-02 2.11273997e+01 3.34342884e+00
8.64535816e-02 1.78251724e+01 3.05187973e+00
8.81498485e-02 1.53371414e+01 2.69911377e+00
8.98461154e-02 1.73968554e+01 2.97179012e+00
9.15423823e-02 1.16189751e+01 2.29830489e+00
9.32386492e-02 2.28633625e+01 3.21568286e+00
9.49349162e-02 9.73228315e+00 2.02128477e+00
9.66311831e-02 1.19603529e+01 2.29400816e+00
9.83274500e-02 9.08313650e+00 1.92046042e+00
1.00023717e-01 8.75527482e+00 1.91055760e+00
1.01719984e-01 1.01904922e+01 1.99851995e+00
1.01803719e-01 8.63341150e+00 1.22492207e+00
1.03416251e-01 8.53403663e+00 1.19449353e+00
1.05112518e-01 1.01811575e+01 1.26300939e+00
1.06808785e-01 1.06317570e+01 1.28713790e+00
1.07309235e-01 9.96034978e+00 1.22657839e+00
1.08505052e-01 8.74741852e+00 1.10163054e+00
1.10201318e-01 9.80562045e+00 1.13182144e+00
1.11897585e-01 9.58345269e+00 1.08718191e+00
1.12814752e-01 8.95111181e+00 1.02483448e+00
1.13593852e-01 8.23452325e+00 9.68100631e-01
1.15290119e-01 8.22790859e+00 9.88671914e-01
1.16986386e-01 7.30593801e+00 9.28917532e-01
1.18320268e-01 6.61146947e+00 8.68629637e-01
1.18682653e-01 6.53471878e+00 8.56648251e-01
1.20378920e-01 7.06560073e+00 8.71981573e-01
1.22075187e-01 6.56237589e+00 8.33924564e-01
1.23771454e-01 6.34338824e+00 8.00576401e-01
1.23825784e-01 6.32925426e+00 7.99074630e-01
1.25467721e-01 5.26552177e+00 7.30055824e-01
1.27163988e-01 5.71163084e+00 7.68177088e-01
1.28860255e-01 4.96940444e+00 7.20200321e-01
1.29331300e-01 4.89871049e+00 7.13735312e-01
1.30556522e-01 5.09321260e+00 7.10935532e-01
1.32252788e-01 5.00570217e+00 6.85898978e-01
1.33949055e-01 5.77337200e+00 7.16473218e-01
1.34836816e-01 5.74949865e+00 7.06567182e-01
1.35645322e-01 5.63381639e+00 6.97862681e-01
1.37341589e-01 4.84025281e+00 6.34180043e-01
1.39037856e-01 5.41676611e+00 6.64638347e-01
1.40342333e-01 4.94257219e+00 6.27515102e-01
1.40734123e-01 4.84120207e+00 6.20332292e-01
1.42430390e-01 6.05124085e+00 7.01733640e-01
1.44126657e-01 4.78594434e+00 6.24086008e-01
1.45822924e-01 4.62001290e+00 6.15776410e-01
1.45847849e-01 4.62207617e+00 6.16000317e-01
1.47519191e-01 4.64510450e+00 6.10792715e-01
1.49215458e-01 4.65861472e+00 6.00499546e-01
1.50911725e-01 5.78571109e+00 6.51965419e-01
1.51353365e-01 5.34530792e+00 6.27875505e-01
1.52607992e-01 4.43276024e+00 5.76015629e-01
1.54304258e-01 4.52158834e+00 5.88678811e-01
1.56000525e-01 4.23820007e+00 5.74107609e-01
1.56858881e-01 4.06876772e+00 5.65732895e-01
1.57696792e-01 3.92663435e+00 5.50165478e-01
1.59393059e-01 4.25769954e+00 5.53448850e-01
1.61089326e-01 4.03401424e+00 5.29606359e-01
1.62364397e-01 4.12479893e+00 5.22638845e-01
1.62785593e-01 4.16712654e+00 5.23627252e-01
1.64481860e-01 3.68441159e+00 4.94433600e-01
1.66178127e-01 4.04554289e+00 5.08415414e-01
1.67869913e-01 3.96591059e+00 5.02680339e-01
1.67874394e-01 3.96582995e+00 5.02662701e-01
1.69570661e-01 4.26255930e+00 5.10772178e-01
1.71266928e-01 3.82273309e+00 4.81978194e-01
1.72963195e-01 3.86607376e+00 4.77354800e-01
1.73375430e-01 3.86207822e+00 4.75607148e-01
1.74659461e-01 3.79829009e+00 4.70144277e-01
1.76355728e-01 3.73718608e+00 4.64385027e-01
1.78051995e-01 3.82163123e+00 4.63294402e-01
1.78880946e-01 3.81192656e+00 4.61181157e-01
1.79748262e-01 3.81778201e+00 4.58562919e-01
1.81444529e-01 3.79441126e+00 4.51548940e-01
1.83140796e-01 3.70055809e+00 4.42206914e-01
1.84386462e-01 3.62828558e+00 4.34823380e-01
1.84837063e-01 3.60676545e+00 4.35141072e-01
1.86533330e-01 4.19119964e+00 4.60415563e-01
1.88229597e-01 3.50840365e+00 4.40401792e-01
1.89891978e-01 3.56024660e+00 4.47147168e-01
1.89925864e-01 3.55741683e+00 4.46920402e-01
1.91622131e-01 3.42231280e+00 4.35677391e-01
1.93318398e-01 3.01318605e+00 4.14660720e-01
1.95014665e-01 2.83383651e+00 4.00549567e-01
1.95397494e-01 2.85979972e+00 3.99849860e-01
1.96710931e-01 3.13417454e+00 4.07807047e-01
1.98407198e-01 2.93852793e+00 4.00267972e-01
2.00903011e-01 3.17790959e+00 3.94275236e-01
2.00951599e-01 3.18771327e+00 3.94253173e-01
2.03495999e-01 3.03576094e+00 3.97501670e-01
2.05192266e-01 3.47339560e+00 4.06983228e-01
2.06408527e-01 3.48079173e+00 4.05076776e-01
2.06888533e-01 3.39286063e+00 4.01343953e-01
2.08584800e-01 3.37167172e+00 3.95759559e-01
2.10281067e-01 3.30368072e+00 3.88400848e-01
2.11914043e-01 2.96419620e+00 3.74420566e-01
2.11977334e-01 2.94883011e+00 3.73622631e-01
2.13673601e-01 2.64037362e+00 3.54872055e-01
2.16218001e-01 2.45353953e+00 3.25486548e-01
2.17419559e-01 2.20123874e+00 3.13924932e-01
2.18762401e-01 2.40606596e+00 3.41903103e-01
2.20458668e-01 2.97830806e+00 3.79452626e-01
2.22154935e-01 3.64790559e+00 4.16871847e-01
2.22925075e-01 3.91890168e+00 4.32526568e-01
2.23851202e-01 3.66266022e+00 4.17247838e-01
2.26395603e-01 3.05293613e+00 3.70783925e-01
2.28430591e-01 2.64363259e+00 3.40126200e-01
2.28940003e-01 2.66539947e+00 3.42488021e-01
2.30636270e-01 2.72159126e+00 3.47037947e-01
2.32332537e-01 2.79457592e+00 3.51978645e-01
2.33936108e-01 2.94739464e+00 3.55882064e-01
2.34876937e-01 3.06972485e+00 3.58614225e-01
2.37421338e-01 3.28023074e+00 3.70110663e-01
2.39117605e-01 3.48799420e+00 3.76749518e-01
2.39441624e-01 3.51224477e+00 3.77376216e-01
2.41662005e-01 3.26452221e+00 3.67553697e-01
2.44206405e-01 3.07439836e+00 3.61482952e-01
2.44947140e-01 3.02733170e+00 3.59213737e-01
2.45902672e-01 3.01139922e+00 3.57908185e-01
2.48447073e-01 2.94191971e+00 3.52029158e-01
2.50452656e-01 2.92704833e+00 3.50937974e-01
2.50991473e-01 2.98941057e+00 3.54578976e-01
2.52687740e-01 3.15677870e+00 3.64075537e-01
2.55232140e-01 3.38371498e+00 3.76352044e-01
2.55958172e-01 3.47170606e+00 3.80915247e-01
2.57776541e-01 3.32221271e+00 3.71061442e-01
2.60320941e-01 3.13359292e+00 3.54307181e-01
2.61463689e-01 3.01812935e+00 3.47735262e-01
2.62865341e-01 2.96500397e+00 3.45303959e-01
2.64561608e-01 2.97895413e+00 3.42233177e-01
2.66969205e-01 2.95442087e+00 3.35842766e-01
2.67106009e-01 2.94696386e+00 3.35148233e-01
2.69650409e-01 2.70243731e+00 3.23777716e-01
2.72194809e-01 2.61550641e+00 3.11256856e-01
2.72474721e-01 2.59320388e+00 3.10009988e-01
2.74739210e-01 2.69569512e+00 3.17249825e-01
2.77283610e-01 2.90465866e+00 3.24065533e-01
2.77980237e-01 2.93789056e+00 3.26243192e-01
2.79828011e-01 2.75340446e+00 3.18623680e-01
2.82372411e-01 2.64711279e+00 3.07415520e-01
2.83485753e-01 2.55028127e+00 3.02878930e-01
2.84916811e-01 2.62462694e+00 3.07964429e-01
2.87461212e-01 2.76220459e+00 3.15436043e-01
2.88991270e-01 2.88857405e+00 3.20588954e-01
2.90853746e-01 2.80265987e+00 3.13040357e-01
2.93398146e-01 2.70603858e+00 3.03469296e-01
2.94496786e-01 2.66411568e+00 2.98686495e-01
2.95942546e-01 2.60339745e+00 2.96285269e-01
2.98486947e-01 2.40079242e+00 2.92818380e-01
3.00002302e-01 2.35191053e+00 2.90396954e-01
3.01031347e-01 2.43571653e+00 2.91140522e-01
3.04423881e-01 2.64046042e+00 2.93952158e-01
3.05507818e-01 2.72414591e+00 2.95120807e-01
3.06968281e-01 2.65867304e+00 2.93063695e-01
3.09512682e-01 2.53395905e+00 2.88189147e-01
3.11013334e-01 2.44727342e+00 2.85604868e-01
3.12905216e-01 2.56721044e+00 2.95271933e-01
3.15449616e-01 2.75442937e+00 3.08725661e-01
3.16518850e-01 2.84475674e+00 3.14058519e-01
3.17994016e-01 2.64458984e+00 3.00923236e-01
3.21386550e-01 2.23151691e+00 2.71122045e-01
3.22024367e-01 2.16679037e+00 2.65524107e-01
3.24779084e-01 2.46776163e+00 2.83124260e-01
3.27323484e-01 2.76582311e+00 2.99824049e-01
3.27529883e-01 2.78680510e+00 3.01081950e-01
3.29867885e-01 2.79871553e+00 3.02073999e-01
3.33035399e-01 2.90567298e+00 3.04177016e-01
3.33260419e-01 2.90378457e+00 3.03557847e-01
3.36652953e-01 2.83425551e+00 2.94120718e-01
3.38540915e-01 2.75415251e+00 2.88759752e-01
3.40045486e-01 2.54774651e+00 2.78183603e-01
3.43438020e-01 2.17158189e+00 2.54425094e-01
3.44046431e-01 2.11498021e+00 2.50222256e-01
3.45982421e-01 2.12629188e+00 2.52308294e-01
3.48526821e-01 2.12387614e+00 2.54504713e-01
3.49551948e-01 2.12642988e+00 2.55497177e-01
3.51919355e-01 2.12295714e+00 2.47457575e-01
3.55057464e-01 2.11315639e+00 2.36774231e-01
3.55311889e-01 2.13457244e+00 2.38010691e-01
3.58704423e-01 2.44290859e+00 2.54512657e-01
3.60562980e-01 2.63246286e+00 2.63565615e-01
3.62096956e-01 2.57975476e+00 2.63092672e-01
3.65489490e-01 2.48384657e+00 2.62070881e-01
3.66068496e-01 2.45986257e+00 2.61880677e-01
3.68882024e-01 2.44110156e+00 2.56768310e-01
3.71574012e-01 2.43810977e+00 2.51897349e-01
3.72274558e-01 2.45910758e+00 2.52626978e-01
3.75667092e-01 2.56481035e+00 2.56167865e-01
3.77079528e-01 2.61539831e+00 2.57650260e-01
3.79059626e-01 2.47803296e+00 2.52235138e-01
3.82452159e-01 2.23221779e+00 2.42897927e-01
3.82585045e-01 2.22415953e+00 2.42533868e-01
3.85844693e-01 2.49859730e+00 2.56767244e-01
3.88090561e-01 2.71177645e+00 2.66586078e-01
3.89237227e-01 2.61056308e+00 2.61152790e-01
3.93477894e-01 2.23216258e+00 2.40961667e-01
3.93596077e-01 2.22303706e+00 2.40400801e-01
3.97718562e-01 2.43527367e+00 2.50923263e-01
3.99101593e-01 2.50925535e+00 2.54444158e-01
4.01111096e-01 2.58303105e+00 2.59649603e-01
4.04503629e-01 2.71078362e+00 2.68439335e-01
4.04607109e-01 2.71440845e+00 2.68707121e-01
4.07896163e-01 2.31454035e+00 2.46569369e-01
4.10112626e-01 2.08767948e+00 2.31641867e-01
4.12136831e-01 2.29801480e+00 2.42872656e-01
4.15618142e-01 2.70481873e+00 2.62219952e-01
4.16377498e-01 2.64456606e+00 2.58022222e-01
4.19770032e-01 2.38819714e+00 2.39241461e-01
4.21123658e-01 2.29798675e+00 2.31750335e-01
4.23162566e-01 2.40190938e+00 2.37444580e-01
4.26629174e-01 2.58056224e+00 2.47108303e-01
4.27403233e-01 2.56096581e+00 2.46942518e-01
4.31643900e-01 2.45944553e+00 2.46062390e-01
4.32134690e-01 2.44727240e+00 2.45957679e-01
4.35036434e-01 2.29618364e+00 2.36202185e-01
4.37640206e-01 2.16890205e+00 2.27436162e-01
4.39277101e-01 2.27589577e+00 2.32996432e-01
4.43145723e-01 2.55542295e+00 2.46168595e-01
4.43517769e-01 2.52350269e+00 2.44708457e-01
4.47758436e-01 2.18093617e+00 2.28025991e-01
4.48651239e-01 2.11603174e+00 2.24517770e-01
4.51999103e-01 2.31774542e+00 2.37282741e-01
4.54156755e-01 2.45739115e+00 2.45501754e-01
4.56239771e-01 2.48060833e+00 2.43415990e-01
4.59662271e-01 2.51431733e+00 2.39996191e-01
4.60480438e-01 2.43461914e+00 2.36256701e-01
4.64721105e-01 2.07067276e+00 2.16860847e-01
4.65167787e-01 2.03553882e+00 2.14818384e-01
4.68961772e-01 2.61982548e+00 2.46069034e-01
4.70673304e-01 2.93613392e+00 2.60165763e-01
4.73202440e-01 2.66531560e+00 2.49806137e-01
4.76178820e-01 2.37813442e+00 2.37618189e-01
4.77443107e-01 2.38460846e+00 2.36440101e-01
4.81683774e-01 2.40837366e+00 2.32473484e-01
4.81684336e-01 2.40837577e+00 2.32472959e-01
4.86772575e-01 2.51861562e+00 2.39111150e-01
4.87189852e-01 2.52881485e+00 2.39656526e-01
4.91013242e-01 2.37024286e+00 2.33371984e-01
4.92695368e-01 2.30009989e+00 2.30599200e-01
4.95253910e-01 2.34711690e+00 2.36034419e-01
4.98200885e-01 2.40666419e+00 2.42300972e-01
5.00342710e-01 2.42421115e+00 2.38620636e-01
5.03706401e-01 2.44945417e+00 2.32841745e-01
5.04583378e-01 2.43604138e+00 2.32590845e-01
5.08824045e-01 2.37451423e+00 2.31368579e-01
5.09211917e-01 2.36883069e+00 2.31257040e-01
5.13912846e-01 2.39657958e+00 2.32954374e-01
5.14717433e-01 2.40128223e+00 2.33244776e-01
5.19001647e-01 2.51087247e+00 2.39493844e-01
5.20222949e-01 2.54287324e+00 2.41275432e-01
5.24090447e-01 2.49055445e+00 2.34066756e-01
5.25728465e-01 2.46944255e+00 2.31013031e-01
5.29179248e-01 2.75913252e+00 2.44783467e-01
5.31233982e-01 2.94493376e+00 2.52984466e-01
5.33419915e-01 2.68925081e+00 2.46518152e-01
5.36739498e-01 2.34679010e+00 2.36693891e-01
5.37660583e-01 2.37337967e+00 2.36960161e-01
5.42245014e-01 2.50973914e+00 2.38287198e-01
5.42749384e-01 2.49388930e+00 2.37027159e-01
5.47750530e-01 2.34298982e+00 2.24530586e-01
5.47838184e-01 2.34393437e+00 2.24571030e-01
5.52926985e-01 2.39703729e+00 2.26918382e-01
5.53256046e-01 2.40047586e+00 2.27070151e-01
5.58015786e-01 2.23549832e+00 2.19603100e-01
5.58761563e-01 2.21091645e+00 2.18432922e-01
5.63104587e-01 2.28857318e+00 2.16460067e-01
5.64267079e-01 2.30984606e+00 2.15931867e-01
5.68193387e-01 2.25814695e+00 2.20262042e-01
5.69772595e-01 2.23811782e+00 2.22003599e-01
5.74130322e-01 2.30080102e+00 2.22013337e-01
5.75278111e-01 2.31706367e+00 2.22015987e-01
5.80067256e-01 2.27491230e+00 2.21214469e-01
5.80783627e-01 2.26893620e+00 2.21094468e-01
5.85156057e-01 2.18910629e+00 2.16501245e-01
5.86289143e-01 2.16864763e+00 2.15310655e-01
5.90244857e-01 2.09672831e+00 2.09337173e-01
5.91794660e-01 2.06945385e+00 2.06996521e-01
5.95333658e-01 2.40695719e+00 2.25408725e-01
5.97300176e-01 2.61731819e+00 2.35640551e-01
6.01270592e-01 2.08750732e+00 2.10377185e-01
6.02805692e-01 1.91311124e+00 2.00608730e-01
6.07207527e-01 2.14685520e+00 2.08246204e-01
6.08311208e-01 2.20991952e+00 2.10161210e-01
6.12296327e-01 2.44245235e+00 2.18549783e-01
6.13816724e-01 2.53665412e+00 2.21750159e-01
6.18233262e-01 2.24649743e+00 2.07211710e-01
6.19322241e-01 2.18064888e+00 2.03626824e-01
6.24170196e-01 2.44948080e+00 2.23204075e-01
6.24827757e-01 2.48844543e+00 2.25859618e-01
6.29258997e-01 2.40967717e+00 2.26273506e-01
6.30333273e-01 2.39049913e+00 2.26373627e-01
6.35195931e-01 1.89257790e+00 1.93726210e-01
6.35838789e-01 1.83527980e+00 1.89409875e-01
6.41132865e-01 2.49441075e+00 2.19299045e-01
6.41344305e-01 2.52508629e+00 2.20492838e-01
6.46849822e-01 2.50483433e+00 2.22961914e-01
6.47069799e-01 2.50665314e+00 2.23088947e-01
6.52355338e-01 2.55088641e+00 2.26141693e-01
6.53006733e-01 2.46106178e+00 2.22890710e-01
6.57860854e-01 1.88622133e+00 1.98662619e-01
6.58943668e-01 1.86698703e+00 1.95509299e-01
6.63366370e-01 1.79164868e+00 1.82629083e-01
6.65728735e-01 2.05470693e+00 1.98383529e-01
6.68871886e-01 2.46307128e+00 2.19346109e-01
6.71665670e-01 2.13983481e+00 2.03202523e-01
6.74377402e-01 1.86789550e+00 1.87531898e-01
6.77602604e-01 2.19344826e+00 2.06846032e-01
6.79882919e-01 2.45677121e+00 2.20502488e-01
6.84387671e-01 2.28813923e+00 2.07910221e-01
6.85388435e-01 2.25218558e+00 2.05112593e-01
6.90324606e-01 2.31430641e+00 2.07950327e-01
6.90893951e-01 2.32168950e+00 2.08277607e-01
6.96261540e-01 2.45459426e+00 1.72080532e-01
6.99152225e-01 2.52797592e+00 1.52585333e-01
7.03046608e-01 2.47809707e+00 1.77800966e-01
7.07410500e-01 2.42452579e+00 2.06058481e-01
7.09831675e-01 2.29902752e+00 2.02795019e-01
7.12916016e-01 2.14884768e+00 1.98637401e-01
7.16616743e-01 2.11377342e+00 1.97289842e-01
7.18421532e-01 2.09696584e+00 1.96632591e-01
7.23401811e-01 2.04642292e+00 1.90620257e-01
7.23927048e-01 2.04120375e+00 1.89986139e-01
7.29432564e-01 2.23580285e+00 2.01365939e-01
7.30186878e-01 2.28758599e+00 2.03373771e-01
7.34938080e-01 2.64119699e+00 2.16020880e-01
7.36971946e-01 2.50991534e+00 2.11661637e-01
7.40443597e-01 2.30126058e+00 2.04220385e-01
7.43757014e-01 2.47310946e+00 2.09932827e-01
7.45949113e-01 2.59326977e+00 2.13712160e-01
7.50542081e-01 1.79430029e+00 1.74735553e-01
7.51454629e-01 1.66839685e+00 1.66991278e-01
7.56960145e-01 2.11089208e+00 1.94292125e-01
7.57327149e-01 2.11508511e+00 1.91785891e-01
7.64112217e-01 2.19150788e+00 1.45449130e-01
7.65218419e-01 2.20417202e+00 1.37894260e-01
7.70897285e-01 2.13418628e+00 1.72645997e-01
7.73476694e-01 2.10354523e+00 1.88431351e-01
7.77682352e-01 2.29874868e+00 1.98044919e-01
7.78982210e-01 2.36255055e+00 2.01016282e-01
7.84487726e-01 2.29645718e+00 2.00256713e-01
7.85315553e-01 2.30869639e+00 2.00383988e-01
7.89993242e-01 2.37830075e+00 2.01103140e-01
7.92948754e-01 2.16783878e+00 1.90482216e-01
7.95498758e-01 2.00210666e+00 1.81318247e-01
7.99733822e-01 2.22318153e+00 1.61383598e-01
8.03757033e-01 2.45410563e+00 1.42445304e-01
8.07367023e-01 2.29600319e+00 1.61943527e-01
8.12015307e-01 2.10839368e+00 1.87050692e-01
8.15000224e-01 2.18875312e+00 1.90950611e-01
8.17520823e-01 2.25872957e+00 1.94243898e-01
8.22633426e-01 1.97591077e+00 1.82083865e-01
8.23026339e-01 1.95577571e+00 1.81149321e-01
8.28531856e-01 2.31917223e+00 1.94902449e-01
8.30266627e-01 2.31270390e+00 1.82571352e-01
8.36790130e-01 2.28825769e+00 1.36199322e-01
8.37899828e-01 2.30046960e+00 1.44311887e-01
8.45048404e-01 2.38127797e+00 1.96573971e-01
8.45533029e-01 2.36168750e+00 1.95597719e-01
8.50553920e-01 2.16794742e+00 1.85483080e-01
8.53166230e-01 2.17393422e+00 1.68522863e-01
8.58812195e-01 2.18698576e+00 1.31865800e-01
8.60799431e-01 2.14445431e+00 1.43510353e-01
8.67070469e-01 2.01664784e+00 1.80257510e-01
8.68432633e-01 2.06780044e+00 1.83039154e-01
8.72575985e-01 2.23065656e+00 1.91500326e-01
8.76913967e-01 2.19071169e+00 1.85048389e-01
8.78081501e-01 2.18009523e+00 1.83311860e-01
8.85395302e-01 2.09962547e+00 1.34332855e-01
8.86339776e-01 2.08954402e+00 1.28007746e-01
8.93876636e-01 1.85387141e+00 1.64335079e-01
8.94598050e-01 1.83284094e+00 1.67812337e-01
9.00103566e-01 2.34334355e+00 1.89785948e-01
9.02357971e-01 2.26452588e+00 1.72599921e-01
9.08361840e-01 2.06813049e+00 1.26829493e-01
9.09991172e-01 2.10850911e+00 1.38534568e-01
9.16620115e-01 2.28072817e+00 1.86157694e-01
9.17624373e-01 2.25209167e+00 1.85115385e-01
9.22125631e-01 2.12790039e+00 1.80443483e-01
9.26105708e-01 2.15389116e+00 1.55675532e-01
9.30383905e-01 2.18246042e+00 1.29051815e-01
9.35435176e-01 1.93370355e+00 1.48457702e-01
9.38642179e-01 1.79123042e+00 1.60778540e-01
9.44764644e-01 2.03454458e+00 1.33005527e-01
9.46900454e-01 2.12660496e+00 1.23316771e-01
9.53245979e-01 2.05578647e+00 1.60196524e-01
9.55158728e-01 2.03499339e+00 1.71313482e-01
9.61727313e-01 2.12675742e+00 1.34810029e-01
9.63417002e-01 2.15092518e+00 1.25419787e-01
9.70208648e-01 2.10182680e+00 1.62969980e-01
9.71675276e-01 2.09136520e+00 1.71078919e-01
9.77180793e-01 2.23919479e+00 1.81501157e-01
9.79538116e-01 2.20405688e+00 1.65041931e-01
9.85439067e-01 2.11895732e+00 1.23839828e-01
9.88867584e-01 2.11335717e+00 1.44977236e-01
9.93697341e-01 2.10556644e+00 1.74753969e-01
9.97348919e-01 2.07572857e+00 1.50607268e-01
1.00195562e+00 2.03886166e+00 1.20144196e-01
1.00667839e+00 2.17055299e+00 1.54342623e-01
1.01021389e+00 2.27417408e+00 1.79944185e-01
1.01600785e+00 2.07341885e+00 1.37533255e-01
1.01847216e+00 1.99383357e+00 1.19494631e-01
1.02533732e+00 1.99596969e+00 1.58466024e-01
1.02673044e+00 1.99639489e+00 1.66374413e-01
1.03498871e+00 1.99947757e+00 1.17799047e-01
1.03551492e+00 1.99840118e+00 1.20825597e-01
1.04324699e+00 1.98280522e+00 1.65297714e-01
1.04484439e+00 2.02486959e+00 1.57276057e-01
1.05150526e+00 2.20936399e+00 1.23826882e-01
1.05417386e+00 2.23019519e+00 1.24368819e-01
1.06251629e+00 2.29615256e+00 1.26062991e-01
1.06435146e+00 2.26800502e+00 1.35973450e-01
1.07077457e+00 2.17257600e+00 1.70660507e-01
1.07452906e+00 2.21092600e+00 1.48679548e-01
1.07903284e+00 2.25763274e+00 1.22311565e-01
1.08470667e+00 2.25513403e+00 1.56706725e-01
1.08729112e+00 2.25399002e+00 1.72374027e-01
1.09403613e+00 2.06243548e+00 1.26180337e-01
1.09554939e+00 2.02193859e+00 1.15816586e-01
1.10336560e+00 2.36445852e+00 1.26059036e-01
1.10656042e+00 2.51967920e+00 1.30245608e-01
1.11439134e+00 2.06288082e+00 1.61345365e-01
1.11481870e+00 2.04058145e+00 1.63042605e-01
1.12307697e+00 1.89013905e+00 1.09880428e-01
1.12541707e+00 1.94450888e+00 1.11846683e-01
1.13408800e+00 2.15868046e+00 1.19132443e-01
1.13559467e+00 2.11958812e+00 1.25999037e-01
1.14234628e+00 1.95361709e+00 1.56769506e-01
1.14577227e+00 1.99632423e+00 1.39230541e-01
1.15060455e+00 2.05783937e+00 1.14492078e-01
1.15594988e+00 2.09990629e+00 1.15454905e-01
1.16161558e+00 2.14525825e+00 1.16475439e-01
1.16697561e+00 2.11015293e+00 1.15229493e-01
1.17262662e+00 2.07400799e+00 1.13915887e-01
1.17800135e+00 2.11890132e+00 1.44425295e-01
1.18088489e+00 2.14323141e+00 1.60793726e-01
1.18817895e+00 2.18105523e+00 1.21964270e-01
1.18914317e+00 2.18609176e+00 1.16831275e-01
1.19920468e+00 2.05957288e+00 1.12517858e-01
1.20015420e+00 2.04809227e+00 1.12110792e-01
1.21107855e+00 2.06724275e+00 1.12452006e-01
1.21116523e+00 2.06739137e+00 1.12454713e-01
1.22210429e+00 2.16022246e+00 1.13412935e-01
1.22217626e+00 2.16084626e+00 1.13419240e-01
1.23043454e+00 1.68874381e+00 1.46015907e-01
1.23313002e+00 1.79731194e+00 1.34084189e-01
1.23869281e+00 2.04294460e+00 1.09460013e-01
1.24500389e+00 2.09333143e+00 1.11956101e-01
1.24970384e+00 2.13155479e+00 1.13814985e-01
1.25602962e+00 2.14045080e+00 1.12767313e-01
1.26071488e+00 2.14696910e+00 1.11991329e-01
1.26705536e+00 2.11894568e+00 1.11462881e-01
1.27172591e+00 2.09867644e+00 1.11073606e-01
1.27892923e+00 2.12015398e+00 1.10711693e-01
1.28273694e+00 2.13152394e+00 1.10520378e-01
1.29080310e+00 2.09005004e+00 1.08853195e-01
1.29374797e+00 2.07515525e+00 1.08244514e-01
1.30267696e+00 2.28274333e+00 1.14474953e-01
1.30475901e+00 2.33389727e+00 1.15927764e-01
1.31539897e+00 2.09654782e+00 1.08348693e-01
1.31577004e+00 2.08874207e+00 1.08084366e-01
1.32678107e+00 1.94710461e+00 1.04182972e-01
1.32812097e+00 1.97289775e+00 1.04977503e-01
1.33779210e+00 2.16871207e+00 1.10712320e-01
1.33999484e+00 2.14951838e+00 1.10176833e-01
1.34880314e+00 2.07475211e+00 1.08035510e-01
1.35186871e+00 2.09151250e+00 1.08140888e-01
1.35981417e+00 2.13546612e+00 1.08414007e-01
1.36459071e+00 2.16857369e+00 1.08898552e-01
1.37082520e+00 2.21236274e+00 1.09530994e-01
1.37731271e+00 2.05034625e+00 1.05363063e-01
1.38183623e+00 1.94488116e+00 1.02456885e-01
1.39003471e+00 2.09776861e+00 1.07428927e-01
1.39284726e+00 2.15270281e+00 1.09134632e-01
1.40275671e+00 2.28784797e+00 1.11561146e-01
1.40385830e+00 2.30332847e+00 1.11830890e-01
1.41486933e+00 2.22445599e+00 1.08781889e-01
1.41547871e+00 2.22718040e+00 1.08807036e-01
1.42588036e+00 2.27398437e+00 1.09236254e-01
1.42904885e+00 2.23660860e+00 1.08645712e-01
1.43689139e+00 2.14708646e+00 1.07184008e-01
1.44261899e+00 2.08981143e+00 1.05289445e-01
1.44790243e+00 2.03847008e+00 1.03541786e-01
1.45618912e+00 1.96253297e+00 1.01911397e-01
1.45891346e+00 1.93830551e+00 1.01375386e-01
1.46975926e+00 2.02688229e+00 8.74016435e-02
1.47267725e+00 2.05129049e+00 8.36420778e-02
1.48332939e+00 2.07333166e+00 9.91904194e-02
1.48644104e+00 2.07976122e+00 1.03732338e-01
1.49689953e+00 2.19064047e+00 1.06506124e-01
1.49745207e+00 2.19664188e+00 1.06652670e-01
1.50846310e+00 2.09151081e+00 1.02747574e-01
1.51046966e+00 2.09638510e+00 9.99894031e-02
1.52222689e+00 2.12499624e+00 8.38280929e-02
1.52403980e+00 2.12649616e+00 8.64903292e-02
1.53599069e+00 2.13633861e+00 1.04040194e-01
1.53845807e+00 2.14550885e+00 1.04172758e-01
1.54700172e+00 2.17745285e+00 1.04631777e-01
1.55287634e+00 2.13287325e+00 9.48916947e-02
1.56076551e+00 2.07472526e+00 8.18114401e-02
1.56729460e+00 2.12480053e+00 9.14556400e-02
1.57452930e+00 2.18143396e+00 1.02142121e-01
1.58171287e+00 2.02769209e+00 9.91875865e-02
1.58554033e+00 1.95051432e+00 9.76133842e-02
1.59613114e+00 2.08472482e+00 8.55229870e-02
1.59930412e+00 2.12650759e+00 8.19007224e-02
1.61139754e+00 2.13147085e+00 9.87704329e-02
1.61306791e+00 2.13216849e+00 1.01100518e-01
1.62407894e+00 2.16286990e+00 1.00111549e-01
1.62581581e+00 2.16137954e+00 9.78885624e-02
1.63784273e+00 2.15105953e+00 8.24954763e-02
1.64023408e+00 2.17835107e+00 8.62226894e-02
1.65160653e+00 2.31239654e+00 1.03948109e-01
1.65550048e+00 2.24715670e+00 9.73060867e-02
1.66537032e+00 2.09055380e+00 8.04708225e-02
1.67076689e+00 2.13063703e+00 8.83724197e-02
1.67913411e+00 2.19403952e+00 1.00623637e-01
1.68603329e+00 2.11262669e+00 8.99909075e-02
1.69289790e+00 2.03492322e+00 7.94114350e-02
1.70214782e+00 2.00841773e+00 8.99125089e-02
1.70666169e+00 1.99566658e+00 9.50369282e-02
1.71826236e+00 2.11659629e+00 8.20221881e-02
1.72042548e+00 2.13984551e+00 7.95953910e-02
1.73352876e+00 2.09689699e+00 9.67092731e-02
1.73418927e+00 2.09476517e+00 9.75719449e-02
1.74795306e+00 2.00941771e+00 7.71050884e-02
1.74964330e+00 2.00348529e+00 7.69537349e-02
1.76446961e+00 1.95242236e+00 7.56260985e-02
1.76660597e+00 1.96827038e+00 7.86719631e-02
1.77823340e+00 2.05643861e+00 9.52495222e-02
1.78272050e+00 1.99580429e+00 8.83490789e-02
1.79199719e+00 1.87653835e+00 7.40830079e-02
1.79883504e+00 1.95549448e+00 7.52621633e-02
1.80851374e+00 2.07236497e+00 7.69312110e-02
1.81579771e+00 2.00213268e+00 8.44394232e-02
1.82227753e+00 1.94188993e+00 9.11187370e-02
1.83276038e+00 2.02589368e+00 8.04099564e-02
1.83604132e+00 2.05283127e+00 7.70582982e-02
1.84972305e+00 2.13130244e+00 7.71026863e-02
1.85255787e+00 2.14784830e+00 7.71118828e-02
1.86668572e+00 2.08595691e+00 7.60683659e-02
1.86907441e+00 2.07571709e+00 7.58919301e-02
1.88283820e+00 2.14504308e+00 9.48621555e-02
1.88364839e+00 2.14083214e+00 9.37352464e-02
1.89660200e+00 2.07488610e+00 7.57175716e-02
1.90145919e+00 2.03610928e+00 7.48750643e-02
1.91311854e+00 1.94629063e+00 7.28526782e-02
1.91926999e+00 2.03952804e+00 7.44218633e-02
1.92963509e+00 2.20613558e+00 7.70659216e-02
1.93623266e+00 2.17118240e+00 7.65485760e-02
1.94615164e+00 2.11988592e+00 7.57707803e-02
1.95404346e+00 2.11142927e+00 7.53703758e-02
1.96266819e+00 2.10224111e+00 7.49327841e-02
1.97270240e+00 2.09235536e+00 7.46415533e-02
1.97918474e+00 2.08604582e+00 7.44534103e-02
1.99136133e+00 2.08147792e+00 7.39472673e-02
1.99570129e+00 2.07975726e+00 7.37707986e-02
2.01221784e+00 2.08422064e+00 7.33217724e-02
2.02873438e+00 2.03437756e+00 7.27415585e-02
2.04525093e+00 1.99301577e+00 7.11603849e-02
2.06176748e+00 2.03133758e+00 7.22642938e-02
2.07828403e+00 1.97748033e+00 7.08188506e-02
2.09480058e+00 1.90633138e+00 6.98448774e-02
2.11131713e+00 1.93389051e+00 6.96666199e-02
2.12783368e+00 2.02618908e+00 7.16707180e-02
2.14710298e+00 2.03226982e+00 6.09980294e-02
2.16637229e+00 2.02490857e+00 7.01883460e-02
2.18288884e+00 2.02529214e+00 7.04383297e-02
2.19940539e+00 1.85309944e+00 6.70029104e-02
2.21867469e+00 1.89817867e+00 5.83660807e-02
2.23794400e+00 2.01516716e+00 6.95270570e-02
2.25446055e+00 1.99482150e+00 6.84495020e-02
2.27372985e+00 1.93514678e+00 5.83584923e-02
2.29299916e+00 1.91230455e+00 6.64753843e-02
2.31226847e+00 1.97281029e+00 5.84195581e-02
2.33153777e+00 2.05943396e+00 6.84229800e-02
2.34805432e+00 2.04943947e+00 6.84782174e-02
2.36732363e+00 2.12493989e+00 6.04885163e-02
2.38934569e+00 1.98939059e+00 5.73498814e-02
2.40861500e+00 2.07349129e+00 6.76899546e-02
2.42788431e+00 2.01917439e+00 5.79172188e-02
2.44715361e+00 2.12126487e+00 6.77277934e-02
2.46642292e+00 2.14746750e+00 5.95258774e-02
2.48844499e+00 2.03503804e+00 5.71099860e-02
2.51046705e+00 2.07795648e+00 5.79893007e-02
2.52973636e+00 1.97438921e+00 6.48524848e-02
2.54900566e+00 2.00727974e+00 5.62153775e-02
2.57102773e+00 1.98567650e+00 5.63099176e-02
2.59304979e+00 2.10561420e+00 5.71153284e-02
2.61507186e+00 1.96846700e+00 5.53710727e-02
2.63709392e+00 2.06265426e+00 5.62194603e-02
2.65636323e+00 1.99558385e+00 6.37454003e-02
2.67563254e+00 2.04258766e+00 5.54915328e-02
2.69765460e+00 2.01873528e+00 5.51103810e-02
2.72242942e+00 1.99949102e+00 4.88888188e-02
2.74720425e+00 1.94553498e+00 5.35123698e-02
2.76922631e+00 2.02299108e+00 5.45909601e-02
2.79124838e+00 1.96751837e+00 5.32826870e-02
2.81327044e+00 1.99279002e+00 5.39873919e-02
2.83529250e+00 2.00551729e+00 5.33562953e-02
2.86006733e+00 2.07011028e+00 4.87421176e-02
2.88484215e+00 1.94584732e+00 5.22274628e-02
2.90686422e+00 1.96246110e+00 5.25795767e-02
2.93163904e+00 1.96343127e+00 4.69629419e-02
2.95641386e+00 2.10552071e+00 5.38751962e-02
2.97843593e+00 2.06381903e+00 5.34087939e-02
3.00321075e+00 1.98430351e+00 4.65498830e-02
3.02798557e+00 1.94824106e+00 5.11883524e-02
3.05276039e+00 2.00780190e+00 4.63201372e-02
3.07753522e+00 2.01806149e+00 5.18402330e-02
3.10231004e+00 1.97643250e+00 4.56661447e-02
3.12983762e+00 2.05203863e+00 4.63835402e-02
3.15461244e+00 2.16732981e+00 5.39873855e-02
3.17938727e+00 1.93745822e+00 4.63766448e-02
3.20691485e+00 1.97784060e+00 4.73182265e-02
3.23444243e+00 2.07117952e+00 4.88337880e-02
3.26197001e+00 1.97801566e+00 4.94795950e-02
3.28674483e+00 2.01605544e+00 5.62245919e-02
3.31151965e+00 1.99995734e+00 5.08365391e-02
3.33904724e+00 2.01694902e+00 5.12172799e-02
3.36657482e+00 2.05404284e+00 5.20675108e-02
3.39410240e+00 2.03908356e+00 5.19927904e-02
3.42162998e+00 2.14495862e+00 5.39050176e-02
3.45191032e+00 2.04203714e+00 4.81990667e-02
3.48219066e+00 2.05255299e+00 5.29647433e-02
3.50971824e+00 2.07247580e+00 5.34243322e-02
3.53724582e+00 2.07480097e+00 5.35470748e-02
3.56752616e+00 2.05472504e+00 4.90489499e-02
3.59780650e+00 2.16481321e+00 5.53192660e-02
3.62533408e+00 1.95083666e+00 5.27591438e-02
3.65561442e+00 1.91696634e+00 4.77226562e-02
3.68589476e+00 2.10056526e+00 5.50522389e-02
3.71617509e+00 2.12660007e+00 5.05932790e-02
3.74645543e+00 1.96000117e+00 5.31911183e-02
3.77673577e+00 1.88347146e+00 4.80298175e-02
3.80976887e+00 2.15428214e+00 5.11903822e-02
3.84004921e+00 1.96634571e+00 5.36425591e-02
3.87032955e+00 1.98757574e+00 4.95600601e-02
3.90336264e+00 1.95774972e+00 4.89792974e-02
3.93639574e+00 1.97229095e+00 4.95093291e-02
3.96942884e+00 1.96576511e+00 4.93585203e-02
4.00246194e+00 1.98874760e+00 4.98635866e-02
4.03549503e+00 2.05989998e+00 5.08238496e-02
4.06852813e+00 2.10171380e+00 5.14658994e-02
4.10156123e+00 2.06765829e+00 5.09368250e-02
4.13459432e+00 2.00218761e+00 5.03826330e-02
4.16762742e+00 1.99647337e+00 5.04597393e-02
4.20066052e+00 1.99859215e+00 5.07896602e-02
4.23644637e+00 2.02609998e+00 4.70393696e-02
4.27223223e+00 2.10570929e+00 5.57424259e-02
4.30526533e+00 2.05959576e+00 5.13807117e-02
4.34105118e+00 1.98166437e+00 4.67788931e-02
4.37683704e+00 2.10313333e+00 5.21286507e-02
4.41262289e+00 2.02855356e+00 4.76599530e-02
4.45116151e+00 2.03476959e+00 4.77784561e-02
4.48694736e+00 1.88701930e+00 4.95163068e-02
4.52273322e+00 1.95929405e+00 4.68361893e-02
4.56127183e+00 2.10985577e+00 4.86807756e-02
4.59981044e+00 2.02466292e+00 4.77094291e-02
4.63559630e+00 2.06735291e+00 5.18467286e-02
4.67138215e+00 2.06658471e+00 4.83291888e-02
4.70992077e+00 2.05226934e+00 4.80563530e-02
4.75121214e+00 2.10678269e+00 4.57248491e-02
4.79250351e+00 1.98952424e+00 4.77018361e-02
4.83104212e+00 2.07080735e+00 4.85593658e-02
4.86958074e+00 2.04261213e+00 4.83883718e-02
4.90811935e+00 2.00416625e+00 4.79493969e-02
4.94941072e+00 2.03990906e+00 4.52510184e-02
4.99070209e+00 2.04827341e+00 4.86677455e-02
5.03199346e+00 2.09340079e+00 4.58809543e-02
5.07328483e+00 2.07920454e+00 4.88380122e-02
5.11457621e+00 2.23615056e+00 4.75339289e-02
5.15586758e+00 2.15690692e+00 4.97933803e-02
5.19715895e+00 2.08154920e+00 4.60759695e-02
5.24120308e+00 2.11481459e+00 4.62721285e-02
5.28524721e+00 2.10952571e+00 4.61173950e-02
5.32929134e+00 2.01179796e+00 4.52493429e-02
5.37333547e+00 2.03814464e+00 4.56303045e-02
5.41737960e+00 2.17622149e+00 4.70385203e-02
5.46142372e+00 2.12549333e+00 4.65295391e-02
5.50546785e+00 2.07360349e+00 4.60108692e-02
5.54951198e+00 2.04145597e+00 4.55982502e-02
5.59630887e+00 2.07525532e+00 4.36602944e-02
5.64310576e+00 2.08220366e+00 4.60882026e-02
5.68990265e+00 2.16343629e+00 4.45190548e-02
5.73669953e+00 2.15190525e+00 4.68481321e-02
5.78349642e+00 2.10477290e+00 4.37756770e-02
5.83029331e+00 2.14271669e+00 4.68233304e-02
5.87709020e+00 2.07273895e+00 4.34104040e-02
5.92663984e+00 2.18905687e+00 4.50510114e-02
5.97618949e+00 2.14121356e+00 4.43708002e-02

File: Test+ReferenceData/SAXSdata/Au NP 200 nm/Au_NP_200_nm_subtracted.dat
# Background-subtracted SAXS  --  Au NP 200 nm
# Method: direct
# Columns: q [nm-1]  I [1/cm]  sigma [1/cm]
2.53961159e-02 6.91789641e+04 7.97622637e+02
2.70681741e-02 5.59678062e+04 5.63833251e+02
2.85887174e-02 4.41209818e+04 4.96794308e+02
3.04709737e-02 3.36596524e+04 3.74764964e+02
3.21826677e-02 2.80891996e+04 3.75093949e+02
3.36823046e-02 2.17349310e+04 2.97090393e+02
3.55743938e-02 1.75732426e+04 2.56643293e+02
3.72320772e-02 1.38862124e+04 1.76514106e+02
3.89670047e-02 9.90799126e+03 1.44867366e+02
4.04129757e-02 7.77019505e+03 1.31590753e+02
4.22961257e-02 6.53759411e+03 1.05408795e+02
4.38656323e-02 5.05085390e+03 8.54615570e+01
4.54933796e-02 3.70934031e+03 6.92434088e+01
4.71815285e-02 3.14871644e+03 6.05134166e+01
4.89323206e-02 2.89829388e+03 5.17716807e+01
5.07480804e-02 2.55332108e+03 4.92814573e+01
5.26312185e-02 2.59794644e+03 4.85609124e+01
5.40892899e-02 2.43391722e+03 4.37910218e+01
5.60964122e-02 2.31445175e+03 4.05402663e+01
5.76504817e-02 2.19905415e+03 4.15440497e+01
5.92476045e-02 2.05516267e+03 3.88377741e+01
6.08889731e-02 1.89053204e+03 3.56307183e+01
6.25758136e-02 1.67720608e+03 3.16242738e+01
6.43093854e-02 1.51394209e+03 3.17541262e+01
6.60909834e-02 1.29185822e+03 2.84655280e+01
6.79219379e-02 1.13434125e+03 2.59076201e+01
6.91706683e-02 9.44120749e+02 2.28897642e+01
7.10869410e-02 8.45460945e+02 2.07917686e+01
7.30563013e-02 7.19851393e+02 1.98193252e+01
7.43994259e-02 6.20628673e+02 1.71026685e+01
7.64605537e-02 5.43146018e+02 1.61259689e+01
7.78662647e-02 4.91674423e+02 1.53894187e+01
7.92978194e-02 4.74609616e+02 1.47176629e+01
8.14946502e-02 4.31850041e+02 1.34356332e+01
8.29929120e-02 3.87055719e+02 1.31949874e+01
8.45187190e-02 3.85791515e+02 1.26259743e+01
8.60725776e-02 3.89821432e+02 1.24242919e+01
8.84570932e-02 3.70023760e+02 1.20379153e+01
9.00833580e-02 3.34104823e+02 1.10009763e+01
9.17395214e-02 3.31067595e+02 1.09196940e+01
9.34261329e-02 3.09852084e+02 1.04628712e+01
9.51437525e-02 2.85456630e+02 9.78044852e+00
9.68929501e-02 2.60015104e+02 9.40899978e+00
9.86743064e-02 2.34779703e+02 8.86636356e+00
9.95772284e-02 2.16555412e+02 8.65711682e+00
1.01407935e-01 2.00538090e+02 8.05496842e+00
1.03272298e-01 1.68929412e+02 7.35639679e+00
1.05170937e-01 1.74204737e+02 5.48795715e+00
1.07104482e-01 1.58719669e+02 6.85351268e+00
1.08084545e-01 1.42223043e+02 6.52306374e+00
1.10071656e-01 1.37958802e+02 6.56677711e+00
1.11078870e-01 1.34459681e+02 6.42014152e+00
1.12095300e-01 1.23776894e+02 5.94718335e+00
1.13121031e-01 1.18925021e+02 5.71348884e+00
1.15200737e-01 1.15043441e+02 5.92172496e+00
1.16254885e-01 1.06251161e+02 5.65653465e+00
1.17318678e-01 9.78904159e+01 5.38374931e+00
1.18392206e-01 9.35111515e+01 5.22936284e+00
1.20568822e-01 1.09219422e+02 5.50455775e+00
1.21672090e-01 8.14945274e+01 3.46949740e+00
1.23909005e-01 9.26477246e+01 5.29460352e+00
1.25042838e-01 7.69801666e+01 4.65084937e+00
1.27341724e-01 8.80266119e+01 3.33550354e+00
1.28506968e-01 7.18478340e+01 4.43381802e+00
1.30869541e-01 6.95870574e+01 4.55813503e+00
1.32067067e-01 6.86198993e+01 4.59068869e+00
1.33275550e-01 6.74593069e+01 4.47396897e+00
1.34495092e-01 6.41183584e+01 4.14928789e+00
1.35725793e-01 5.05849071e+01 3.97079423e+00
1.36967755e-01 4.71230386e+01 3.76231317e+00
1.38221082e-01 4.98497298e+01 3.80005557e+00
1.39485878e-01 5.24415620e+01 3.83483265e+00
1.40762248e-01 4.31298360e+01 3.47366408e+00
1.42050296e-01 4.06916236e+01 3.59712218e+00
1.43350132e-01 4.15151899e+01 3.52779721e+00
1.44661861e-01 4.17988250e+01 3.50790149e+00
1.45985593e-01 4.01225462e+01 3.46920089e+00
1.47321438e-01 4.02984103e+01 3.27901676e+00
1.48669507e-01 3.72479504e+01 2.29695943e+00
1.51402765e-01 3.80700725e+01 3.40411076e+00
1.52788180e-01 3.47623526e+01 3.18006894e+00
1.54186272e-01 3.21107227e+01 2.17248480e+00
1.55597158e-01 3.08501810e+01 3.05408690e+00
1.57020954e-01 3.22167923e+01 3.04328563e+00
1.59907751e-01 2.41032908e+01 1.79983156e+00
1.61370991e-01 2.11229449e+01 2.64182150e+00
1.62847621e-01 2.81104554e+01 2.81419440e+00
1.64337762e-01 2.55592161e+01 2.80635940e+00
1.65841540e-01 2.31112263e+01 1.80188267e+00
1.67359077e-01 2.97711473e+01 2.65091522e+00
1.68890501e-01 1.58072599e+01 2.38655269e+00
1.71995517e-01 1.83074431e+01 1.75592791e+00
1.73569367e-01 2.56240166e+01 2.53576878e+00
1.75157618e-01 1.60807976e+01 2.25992056e+00
1.76760402e-01 1.96734595e+01 1.62436486e+00
1.78377853e-01 1.95456296e+01 2.26741204e+00
1.80010105e-01 1.54072674e+01 2.14642935e+00
1.81657292e-01 1.60633035e+01 1.49073933e+00
1.83319552e-01 1.69416458e+01 2.06671889e+00
1.84997023e-01 1.41997488e+01 2.20766389e+00
1.86689843e-01 1.36123699e+01 2.10393990e+00
1.88398154e-01 1.30724747e+01 1.46740220e+00
1.90122096e-01 1.46612831e+01 1.99862022e+00
1.91861814e-01 1.21832971e+01 1.88915146e+00
1.93617451e-01 1.43523180e+01 1.41892433e+00
1.95389152e-01 1.29379343e+01 1.91098831e+00
1.97177066e-01 1.12165401e+01 1.90719264e+00
1.98981340e-01 9.01238774e+00 1.22638658e+00
2.00802125e-01 1.16249484e+01 1.87794503e+00
2.02639570e-01 1.19483031e+01 1.27517251e+00
2.04493829e-01 1.31428758e+01 1.21568299e+00
2.06365055e-01 1.03142134e+01 1.76940094e+00
2.08253404e-01 1.30196055e+01 1.86276452e+00
2.10159033e-01 1.02813139e+01 1.22619676e+00
2.12082099e-01 7.70909068e+00 1.65026967e+00
2.14022762e-01 1.00079003e+01 1.59432377e+00
2.15981183e-01 8.24769961e+00 7.74820702e-01
2.17957525e-01 1.06523864e+01 1.64450109e+00
2.19951951e-01 3.59121120e+00 1.35848685e+00
2.21964628e-01 6.60536558e+00 9.88147268e-01
2.23995721e-01 8.23550486e+00 1.43657841e+00
2.26045400e-01 7.73709556e+00 7.65720216e-01
2.28113835e-01 6.18881481e+00 1.36843372e+00
2.30201197e-01 6.29647586e+00 1.37906318e+00
2.32307659e-01 2.83390787e+00 9.06533235e-01
2.34433397e-01 5.01922292e+00 9.35999118e-01
2.36578586e-01 2.46333923e+00 1.23755178e+00
2.38743405e-01 4.18897424e+00 8.68202519e-01
2.40928033e-01 5.73876089e+00 9.16105762e-01
2.43132651e-01 4.73016849e+00 1.08680973e+00
2.45357443e-01 3.53828160e+00 8.33446300e-01
2.47602593e-01 7.10594766e+00 8.68077098e-01
2.49868288e-01 6.93315447e+00 8.95019884e-01
2.52154714e-01 5.08275345e+00 8.34747989e-01
2.54462063e-01 4.85278188e+00 6.10544687e-01
2.56790525e-01 4.64151917e+00 1.06282380e+00
2.59140294e-01 4.80322384e+00 7.98845860e-01
2.61511564e-01 2.20672405e+00 7.23176177e-01
2.63904533e-01 2.93755542e+00 1.07856149e+00
2.66319399e-01 2.67011148e+00 5.90617106e-01
2.68756362e-01 2.39495694e+00 9.28669396e-01
2.71215624e-01 4.06319387e+00 5.43927612e-01
2.73697390e-01 4.59324454e+00 9.65649105e-01
2.76201866e-01 3.19914415e+00 5.03436635e-01
2.78729258e-01 2.79642578e+00 9.49977852e-01
2.81279778e-01 2.18517412e+00 4.56006776e-01
2.83853637e-01 2.93030253e+00 8.97731533e-01
2.86451047e-01 2.88716723e+00 4.43511430e-01
2.89072225e-01 3.23113414e+00 9.36572804e-01
2.91717389e-01 2.73362121e+00 6.09150695e-01
2.94386757e-01 2.69524107e+00 6.05538706e-01
2.97080551e-01 2.27067590e+00 5.73187536e-01
2.99798994e-01 1.47775627e+00 5.48367121e-01
3.02542313e-01 1.88342000e+00 5.52132509e-01
3.05310735e-01 2.08071799e+00 3.78395479e-01
3.08104489e-01 9.36182217e-01 6.98121110e-01
3.10923808e-01 1.34352608e+00 3.81626826e-01
3.13768925e-01 1.03458605e+00 4.03142590e-01
3.16640076e-01 9.09471381e-01 6.52004377e-01
3.19537500e-01 1.75076633e+00 3.79003763e-01
3.22461436e-01 1.00806481e+00 5.13443501e-01
3.25412129e-01 1.30119535e+00 3.89759597e-01
3.28389821e-01 2.32112495e+00 7.11761187e-01
3.31394761e-01 1.53775153e+00 3.64651592e-01
3.34427198e-01 1.95122335e+00 5.20435311e-01
3.37487384e-01 1.65914635e+00 3.50396164e-01
3.40575571e-01 1.67717112e+00 4.78006936e-01
3.43692017e-01 1.21557995e+00 4.33209172e-01
3.46836981e-01 9.31339723e-01 3.14305977e-01
3.50010722e-01 4.95279596e-01 4.20690371e-01
3.53213505e-01 1.02105959e+00 3.00892933e-01
3.56445594e-01 1.05014130e+00 4.18814194e-01
3.59707260e-01 8.74557779e-01 2.88761023e-01
3.62998771e-01 9.00250936e-01 4.11542073e-01
3.66320401e-01 8.38845220e-01 2.77421349e-01
3.69672426e-01 1.27047547e+00 2.84907527e-01
3.73055124e-01 1.25303748e+00 4.02804188e-01
3.76468775e-01 9.63547886e-01 2.93277239e-01
3.79913663e-01 5.94002258e-01 2.70358793e-01
3.83390073e-01 8.72579019e-01 3.87250420e-01
3.86898295e-01 9.65370717e-01 2.88613061e-01
3.90438618e-01 6.80691139e-01 3.67653784e-01
3.94011337e-01 8.17205087e-02 2.60053598e-01
3.97616749e-01 -2.03503007e-02 2.40365513e-01
4.01255152e-01 2.72837496e-01 3.52834611e-01
4.04926848e-01 4.66701514e-01 2.51054442e-01
4.08632142e-01 -4.89896858e-03 2.28182587e-01
4.12371342e-01 4.28090275e-01 3.19060642e-01
4.16144757e-01 1.05830001e+00 2.12253360e-01
4.19952701e-01 5.80485041e-01 2.25192267e-01
4.23795490e-01 1.81830369e-01 3.13171087e-01
4.27673442e-01 6.26415057e-01 2.22191377e-01
4.31586880e-01 1.65335649e-02 2.34794810e-01
4.35536128e-01 -3.71272662e-01 2.18782120e-01
4.39521513e-01 2.43799782e-02 2.86338967e-01
4.43543367e-01 5.30423446e-01 2.12467917e-01
4.47602022e-01 -2.63234233e-01 2.03092072e-01
4.51697817e-01 -2.38106487e-02 2.11793231e-01
4.55831090e-01 -1.26293288e-01 2.97816090e-01
4.60002185e-01 -1.15307294e-01 2.04324686e-01
4.64211448e-01 -2.68905847e-01 1.93235604e-01
4.68459228e-01 -4.56935707e-01 1.91967457e-01
4.72745877e-01 -3.56684963e-01 2.81307050e-01
4.77071751e-01 -3.40598670e-01 2.06077113e-01
4.81437209e-01 -1.88135999e-02 1.90850052e-01
4.85842613e-01 -3.04068594e-01 2.05722112e-01
4.90288330e-01 -5.70917897e-02 1.93668950e-01
4.94774726e-01 -3.63013401e-01 2.66475349e-01
4.99302176e-01 -6.23387996e-01 1.88972965e-01
5.03871054e-01 -2.29802592e-01 1.89366231e-01
5.08481740e-01 3.44504686e-01 1.94977930e-01
5.13134616e-01 1.60317396e-01 1.91266904e-01
5.17830069e-01 -2.55105093e-01 1.91737846e-01
5.22568487e-01 -4.50137797e-01 2.79161449e-01
5.27350264e-01 -5.43189288e-01 1.93146422e-01
5.32175798e-01 -3.30116609e-01 1.97090575e-01
5.37045487e-01 -3.93492777e-01 2.09247277e-01
5.41959736e-01 -7.70171666e-01 1.89854045e-01
5.46918954e-01 -1.11516681e-01 1.74567888e-01
5.51923551e-01 2.92408363e-02 1.71948730e-01
5.56973942e-01 -3.20376604e-01 1.81361960e-01
5.62070548e-01 -7.33049455e-01 1.84304694e-01
5.67213790e-01 -1.29213141e-01 1.65482038e-01
5.72404095e-01 -2.93273743e-01 2.43026072e-01
5.77641895e-01 -2.78365605e-01 1.73754454e-01
5.82927623e-01 -8.21940228e-02 1.68637138e-01
5.88261718e-01 -2.98954340e-01 1.72189084e-01
5.93644623e-01 -6.92684512e-01 1.83012263e-01
5.99076784e-01 -4.76866342e-01 1.76878571e-01
6.04558653e-01 -2.15305284e-01 1.71678322e-01
6.10090683e-01 -4.34215040e-01 1.74463241e-01
6.15673335e-01 -8.61158581e-01 1.82800652e-01
6.21307071e-01 -6.80439140e-01 1.79494410e-01
6.26992358e-01 -3.18468509e-01 1.77128528e-01
6.32729669e-01 -2.05233271e-01 2.40968373e-01
6.38519479e-01 -7.10829316e-01 1.64149117e-01
6.44362269e-01 -6.55708063e-01 1.41250924e-01
6.50258524e-01 -2.14683713e-01 1.66805410e-01
6.56208732e-01 -1.58805477e-01 1.68340931e-01
6.62213389e-01 -5.02558774e-01 1.70142334e-01
6.68272990e-01 -5.25402630e-01 1.67083513e-01
6.74388041e-01 -7.52907269e-01 1.69885647e-01
6.80559047e-01 -5.64734830e-01 1.69039773e-01
6.86786521e-01 -9.75828862e-01 1.71454581e-01
6.93070980e-01 -3.83351190e-01 1.61521052e-01
6.99412945e-01 -8.47030254e-01 1.78108253e-01
7.05812943e-01 -5.32264583e-01 1.24327946e-01
7.12271503e-01 -7.64817338e-01 1.57168337e-01
7.18789163e-01 -4.57495053e-01 1.59000633e-01
7.25366463e-01 -4.55109426e-01 1.54628582e-01
7.32003949e-01 -4.00881122e-01 1.65741287e-01
7.38702171e-01 -4.90188478e-01 1.35617437e-01
7.45461686e-01 -7.86611134e-01 1.66089501e-01
7.52283054e-01 -4.97719808e-01 1.59485230e-01
7.59166840e-01 -5.99661759e-01 1.73154800e-01
7.66113617e-01 -4.92644324e-01 1.58849991e-01
7.73123961e-01 -8.01817753e-01 1.16269452e-01
7.80198453e-01 -6.21093086e-01 1.61493515e-01
7.87337681e-01 -6.37034056e-01 1.28856889e-01
7.94542236e-01 -9.26982614e-01 1.67457175e-01
8.01812716e-01 -9.06837612e-01 1.62153997e-01
8.09149726e-01 -7.88023524e-01 1.20790431e-01
8.16553872e-01 -5.66039304e-01 1.45995053e-01
8.24025771e-01 -7.19832696e-01 1.56607836e-01
8.31566042e-01 -7.49104165e-01 1.54643527e-01
8.39175309e-01 -4.46675859e-01 1.08321115e-01
8.46854206e-01 -1.06500152e+00 1.68836480e-01
8.54603369e-01 -6.77539848e-01 1.23584630e-01
8.62423440e-01 -9.77651877e-01 1.23412317e-01
8.70315070e-01 -7.45929845e-01 1.38919548e-01
8.78278912e-01 -2.32656723e-01 1.46650858e-01
8.86315627e-01 -5.99635157e-01 1.54583574e-01
8.94425883e-01 -6.84183120e-01 1.11913034e-01
9.02610351e-01 -5.44688601e-01 1.51704099e-01
9.10869712e-01 -6.96394767e-01 1.42421963e-01
9.19204651e-01 -6.65555796e-01 1.16435994e-01
9.27615858e-01 -5.32353085e-01 1.00748891e-01
9.36104032e-01 -6.66337186e-01 1.36844240e-01
9.44669878e-01 -5.07643013e-01 1.50752271e-01
9.53314106e-01 -5.48169474e-01 1.11833425e-01
9.62037433e-01 -7.63181268e-01 1.47033993e-01
9.70840583e-01 -6.99234988e-01 1.10752733e-01
9.79724286e-01 -4.54944872e-01 1.50434775e-01
9.88689280e-01 -8.37089194e-01 1.10231637e-01
9.97736309e-01 -8.12119122e-01 1.40729311e-01
1.00686612e+00 -7.67319768e-01 1.14597682e-01
1.01607948e+00 -9.51126746e-01 1.02882639e-01
1.02537714e+00 -8.31121085e-01 1.39192080e-01
1.03475988e+00 -7.26781208e-01 1.07315906e-01
1.04422848e+00 -7.26457527e-01 1.49920380e-01
1.05378372e+00 -6.81141878e-01 1.09436605e-01
1.06342640e+00 -8.14564240e-01 1.40623183e-01
1.07315731e+00 -8.58573531e-01 1.14373575e-01
1.08297727e+00 -8.00623381e-01 1.01084362e-01
1.09288708e+00 -8.16858238e-01 1.09300102e-01
1.10288757e+00 -5.21061198e-01 1.46846113e-01
1.11297958e+00 -6.52126806e-01 1.03809804e-01
1.12316393e+00 -8.64319148e-01 9.81033372e-02
1.13344147e+00 -8.73728426e-01 1.39500624e-01
1.14381306e+00 -5.63026663e-01 9.91175433e-02
1.15427955e+00 -7.79184838e-01 1.07135251e-01
1.16484182e+00 -6.78230046e-01 8.97923250e-02
1.17550073e+00 -9.66694629e-01 9.85421709e-02
1.18625719e+00 -8.38677860e-01 1.39169829e-01
1.19711207e+00 -9.42497501e-01 9.85179368e-02
1.20806627e+00 -8.15241686e-01 9.80809236e-02
1.21912072e+00 -7.03134653e-01 9.49895359e-02
1.23027631e+00 -7.99655583e-01 9.79774678e-02
1.24153399e+00 -7.51983026e-01 9.93459847e-02
1.25289468e+00 -8.35376907e-01 1.07512848e-01
1.26435933e+00 -8.54524233e-01 8.75822075e-02
1.27592888e+00 -8.89634000e-01 9.78810662e-02
1.28760431e+00 -9.06714831e-01 9.53713335e-02
1.29938656e+00 -1.00647398e+00 9.71338551e-02
1.31127664e+00 -6.86791449e-01 9.29156438e-02
1.32327551e+00 -6.40911587e-01 9.58809671e-02
1.33538418e+00 -7.40282876e-01 9.40731672e-02
1.34760365e+00 -6.45885639e-01 9.27294831e-02
1.35993493e+00 -6.22277714e-01 9.00158852e-02
1.37237905e+00 -8.90691296e-01 9.28951575e-02
1.38493705e+00 -8.33280427e-01 7.70528225e-02
1.39760995e+00 -7.90143293e-01 8.99981096e-02
1.41039882e+00 -7.63331625e-01 9.24172559e-02
1.42330471e+00 -7.85213156e-01 9.20210664e-02
1.43632870e+00 -8.07982929e-01 8.57399563e-02
1.44947187e+00 -7.61310165e-01 7.66757938e-02
1.46273530e+00 -9.86768391e-01 1.29561291e-01
1.47612010e+00 -7.72947287e-01 9.12276860e-02
1.48962738e+00 -9.04286700e-01 7.57074673e-02
1.50325825e+00 -8.71439575e-01 7.90884962e-02
1.51701386e+00 -8.38081817e-01 6.81041245e-02
1.53089534e+00 -8.10394914e-01 1.25954607e-01
1.54490384e+00 -8.22775601e-01 8.84140639e-02
1.55904052e+00 -6.61088582e-01 7.43905561e-02
1.57330656e+00 -6.05466751e-01 8.46930792e-02
1.58770315e+00 -7.31717130e-01 8.60736018e-02
1.60223147e+00 -7.85226498e-01 7.25455367e-02
1.61689273e+00 -8.49111101e-01 8.66943633e-02
1.63168815e+00 -6.74512378e-01 7.14095224e-02
1.64661896e+00 -8.44187395e-01 6.93421541e-02
1.66168639e+00 -9.06500599e-01 7.43919703e-02
1.67689170e+00 -7.51267578e-01 8.15580205e-02
1.69223614e+00 -6.41218616e-01 7.33242994e-02
1.70772100e+00 -6.70612160e-01 8.35511229e-02
1.72334755e+00 -7.19485307e-01 7.06920181e-02
1.73911709e+00 -9.81228832e-01 6.88824051e-02
1.75503092e+00 -6.73335834e-01 8.27764106e-02
1.77109038e+00 -8.99127684e-01 6.00367209e-02
1.78729679e+00 -8.12549535e-01 7.10309168e-02
1.80365150e+00 -8.42746207e-01 6.76352546e-02
1.82015586e+00 -7.35741807e-01 8.08639012e-02
1.83681125e+00 -7.00827142e-01 6.86997426e-02
1.85361904e+00 -6.81225757e-01 6.59393020e-02
1.87058064e+00 -8.81444063e-01 6.66558006e-02
1.88769743e+00 -7.84197070e-01 8.23768384e-02
1.90497086e+00 -6.48317592e-01 5.37607487e-02
1.92240235e+00 -8.37423914e-01 6.60324576e-02
1.93999335e+00 -7.53322320e-01 6.51785037e-02
1.95774531e+00 -8.73753949e-01 6.57999732e-02
1.97565971e+00 -8.17008223e-01 6.52485616e-02
1.99373804e+00 -6.77882211e-01 6.34967225e-02
2.01198179e+00 -7.64312007e-01 9.03679871e-02
2.03039249e+00 -7.64507127e-01 9.00131044e-02
2.04897165e+00 -8.26307490e-01 9.13392912e-02
2.06772082e+00 -7.10449632e-01 9.04250143e-02
2.08664156e+00 -6.88373037e-01 6.21408365e-02
2.10573543e+00 -7.08324741e-01 8.79927167e-02
2.12500402e+00 -7.50877055e-01 8.56434364e-02
2.14444893e+00 -7.51646816e-01 8.54474478e-02
2.16407177e+00 -8.52377799e-01 7.77119189e-02
2.18387416e+00 -8.14617780e-01 8.73134319e-02
2.20385776e+00 -7.03132101e-01 8.61629868e-02
2.22402423e+00 -8.24632667e-01 8.57413192e-02
2.24437522e+00 -7.31829509e-01 7.46209697e-02
2.26491244e+00 -7.23571528e-01 6.00167906e-02
2.28563758e+00 -7.12149544e-01 7.31999684e-02
2.30655237e+00 -6.85248882e-01 8.36398864e-02
2.32765854e+00 -6.51597517e-01 7.16147845e-02
2.34895785e+00 -5.82384881e-01 8.36680554e-02
2.37045205e+00 -7.56458826e-01 7.33535901e-02
2.39214294e+00 -7.34874780e-01 8.26884711e-02
2.41403230e+00 -7.31471816e-01 7.29707237e-02
2.43612197e+00 -5.85801732e-01 5.26839928e-02
2.45841377e+00 -7.66960063e-01 7.06860617e-02
2.48090956e+00 -8.74229420e-01 8.28692121e-02
2.50361119e+00 -6.78221360e-01 7.01726140e-02
2.52652055e+00 -6.40023192e-01 6.94449825e-02
2.54963955e+00 -7.60605899e-01 8.17039215e-02
2.57297009e+00 -7.17024785e-01 6.99715735e-02
2.59651413e+00 -6.37347506e-01 6.91870285e-02
2.62027360e+00 -7.42103257e-01 6.88162866e-02
2.64425049e+00 -6.41327429e-01 6.76109121e-02
2.66844677e+00 -6.83519888e-01 4.81315321e-02
2.69286447e+00 -7.17215252e-01 6.92902086e-02
2.71750560e+00 -6.71573879e-01 6.62934757e-02
2.74237221e+00 -6.14642003e-01 6.72746573e-02
2.76746636e+00 -7.88255915e-01 6.75768248e-02
2.79279014e+00 -5.80427468e-01 6.65311724e-02
2.81834564e+00 -6.82714587e-01 6.78127286e-02
2.84413499e+00 -7.99542896e-01 6.69947081e-02
2.87016033e+00 -7.58716928e-01 5.90128050e-02
2.89642381e+00 -6.73862867e-01 4.64831438e-02
2.92292761e+00 -6.46532323e-01 5.80129770e-02
2.94967394e+00 -7.17303718e-01 6.52432676e-02
2.97666502e+00 -7.40502403e-01 6.45872036e-02
3.00390307e+00 -7.38816789e-01 5.77673690e-02
3.03139037e+00 -6.32546980e-01 6.24065638e-02
3.05912919e+00 -6.86352828e-01 5.67153802e-02
3.08712184e+00 -6.78022199e-01 6.31646353e-02
3.11537063e+00 -7.27426415e-01 5.61970302e-02
3.14387791e+00 -6.42509079e-01 4.19796162e-02
3.17264605e+00 -7.70725605e-01 5.76537811e-02
3.20167744e+00 -6.98679392e-01 5.88989871e-02
3.23097448e+00 -6.61428791e-01 5.93476643e-02
3.26053960e+00 -5.73108056e-01 6.48875491e-02
3.29037525e+00 -6.68816331e-01 6.15553279e-02
3.32048392e+00 -6.17987288e-01 6.08774500e-02
3.35086810e+00 -5.35128697e-01 6.21253098e-02
3.38153031e+00 -7.19910749e-01 4.38649237e-02
3.41247310e+00 -6.83651124e-01 6.37411759e-02
3.44369903e+00 -6.20241124e-01 6.43430772e-02
3.47521069e+00 -5.98161858e-01 6.36521343e-02
3.50701070e+00 -6.22589069e-01 5.89493024e-02
3.53910170e+00 -6.32210452e-01 6.41880134e-02
3.57148635e+00 -7.18783225e-01 6.46209483e-02
3.60416733e+00 -7.45770268e-01 5.87248646e-02
3.63714736e+00 -6.57808534e-01 6.47795596e-02
3.67042918e+00 -6.80433297e-01 4.42403379e-02
3.70401554e+00 -6.07521375e-01 6.54699272e-02
3.73790924e+00 -7.44575155e-01 6.01108109e-02
3.77211308e+00 -7.80304468e-01 6.67670418e-02
3.80662991e+00 -6.06984731e-01 6.00964865e-02
3.84146258e+00 -6.37186528e-01 6.01477176e-02
3.87661399e+00 -6.43896778e-01 6.60008879e-02
3.91208705e+00 -7.13043432e-01 6.13405839e-02
3.94788471e+00 -5.97043892e-01 6.07649481e-02
3.98400994e+00 -5.96664097e-01 4.29015272e-02
4.02046573e+00 -6.02706965e-01 6.03649514e-02
4.05725511e+00 -6.68382103e-01 6.13136874e-02
4.09438114e+00 -6.04385847e-01 6.05388352e-02
4.13184688e+00 -5.71083593e-01 6.07532419e-02
4.16965546e+00 -5.67388687e-01 6.10774645e-02
4.20781001e+00 -6.21381094e-01 6.13306446e-02
4.24631369e+00 -5.88291968e-01 5.64991881e-02
4.28516970e+00 -6.58979479e-01 6.24965614e-02
4.32438126e+00 -6.59290454e-01 4.96743533e-02
4.36395163e+00 -5.33907003e-01 6.17547571e-02
4.40388409e+00 -6.42259869e-01 5.69589317e-02
4.44418195e+00 -6.31611099e-01 6.17244043e-02
4.48484856e+00 -6.04881934e-01 5.74960642e-02
4.52588729e+00 -6.60193041e-01 5.71998461e-02
4.56730155e+00 -6.66934050e-01 5.79518608e-02
4.60909477e+00 -6.14417361e-01 6.26953057e-02
4.65127042e+00 -4.82247567e-01 5.71006330e-02
4.69383200e+00 -5.23832051e-01 4.08867627e-02
4.73678303e+00 -7.29251434e-01 5.86022860e-02
4.78012710e+00 -4.89644004e-01 5.68728569e-02
4.82386778e+00 -6.93585006e-01 5.85513456e-02
4.86800872e+00 -5.85420439e-01 5.41717237e-02
4.91255356e+00 -5.75447681e-01 5.78544110e-02
4.95750602e+00 -6.14554321e-01 5.77934622e-02
5.00286982e+00 -5.59027945e-01 5.47142934e-02
5.04864871e+00 -5.16468098e-01 5.75709380e-02
5.09484651e+00 -5.87179090e-01 3.97735134e-02
5.14146705e+00 -5.89503833e-01 5.51949086e-02
5.18851418e+00 -6.90190705e-01 5.91869840e-02
5.23599182e+00 -6.19545168e-01 5.42592477e-02
5.28390391e+00 -5.25707624e-01 5.41509659e-02
5.33225442e+00 -6.59950260e-01 5.49557116e-02
5.38104736e+00 -5.41014120e-01 5.45834511e-02
5.43028678e+00 -5.18771923e-01 5.53773936e-02
5.47997677e+00 -5.50190447e-01 5.41526029e-02
5.53012145e+00 -6.05546955e-01 3.90025562e-02
5.58072497e+00 -5.76678000e-01 5.22160975e-02
5.63179155e+00 -6.19137354e-01 5.51301862e-02
5.68332542e+00 -5.40421583e-01 5.56203587e-02
5.73533084e+00 -6.49617970e-01 5.22391329e-02
5.78781214e+00 -6.14227350e-01 5.19266048e-02
5.84077368e+00 -5.65402236e-01 5.52963671e-02
5.89421984e+00 -5.22866804e-01 5.16391348e-02
5.94815506e+00 -6.10760159e-01 5.22663601e-02
